Repository: leschultz/ml_tstar_tg_tl

File: ml/ml_m_trg/data_original/data.txt
composition,diff_tcut,dmax,m,method,source,tg,tl,visc_tcut,tg/tl,tg/visc_tcut,tg/diff_tcut
Zr27Cu23,,2.0,,experimental,inoue,696.0,1201.0,,0.5795170691090757,,
Zr47Al7Cu46,,3.0,,experimental,inoue,705.0,1163.0,,0.6061908856405847,,
Zr43Al7Cu50,,4.0,,experimental,inoue,721.0,1176.0,,0.6130952380952381,,
Zr48Al7Cu45,,5.0,,experimental,inoue,708.0,1186.0,,0.596964586846543,,
Zr9Cu9Ag2,,6.0,,experimental,inoue,683.0,1159.0,,0.5893011216566005,,
ZrCu,,2.0,,experimental,inoue,686.0,1237.0,,0.5545675020210186,,
Zr12Cu12Ag,,3.0,,experimental,inoue,681.0,1199.0,,0.5679733110925771,,
Zr23Cu23Ag4,,4.0,,experimental,inoue,677.0,1167.0,,0.5801199657240789,,
Zr11Cu11Ag3,,4.0,,experimental,inoue,684.0,1156.0,,0.5916955017301038,,
Zr21Cu21Ag8,,2.0,,experimental,inoue,685.0,1232.0,,0.5560064935064936,,
ZrCu,,2.0,,experimental,inoue,670.0,1208.0,,0.554635761589404,,
Zr9Cu16,,2.0,,experimental,inoue,787.0,1230.0,,0.6398373983739838,,
Zr36Cu57Ag7,,4.0,,experimental,inoue,712.0,1156.0,,0.615916955017301,,
Zr18Cu27Ag5,,6.0,,experimental,inoue,719.0,1146.0,,0.6273996509598604,,
Zr27Cu23,,2.0,,experimental,inoue,696.0,1201.0,,0.5795170691090757,,
Zr47Al7Cu46,,3.0,,experimental,inoue,705.0,1163.0,,0.6061908856405847,,
Zr48Al7Cu45,,5.0,,experimental,inoue,698.0,1208.0,,0.5778145695364238,,
Zr25Cu24Ag,,2.0,,experimental,inoue,668.0,1192.0,,0.5604026845637584,,
Zr10Cu9Ag,,4.0,,experimental,inoue,669.0,1188.0,,0.5631313131313131,,
Zr50Cu43Ag7,,4.0,,experimental,inoue,669.0,1171.0,,0.5713065755764304,,
Zr5Cu4Ag,,5.0,,experimental,inoue,667.0,1177.0,,0.566694987255735,,
Zr25Cu19Ag6,,4.0,,experimental,inoue,663.0,1187.0,,0.5585509688289806,,
Nb2Ni3,,1.0,,experimental,inoue,891.0,1478.0,,0.6028416779431665,,
Ni4P,,0.12,94.0,experimental,johnson,581.0,1161.0,,0.5004306632213609,,
ZrCu,,2.5,58.0,experimental,johnson,673.0,1208.0,,0.5571192052980133,,
Zr5AlCu4,,22.0,57.0,experimental,johnson,706.0,1123.0,,0.628673196794301,,
Al45Fe4Si,,0.0,,experimental,ward,,,,,,
Al44Fe5Si,,0.0,,experimental,ward,,,,,,
Al43Fe6Si,,0.0,,experimental,ward,,,,,,
Al85Fe8Si7,,0.0,,experimental,ward,,,,,,
Al42Fe7Si,,0.0,,experimental,ward,,,,,,
Mg5Al2Zn3,,0.0,,experimental,ward,,,,,,
Mg2AlZn2,,0.0,,experimental,ward,,,,,,
Mg6AlZn3,,0.0,,experimental,ward,,,,,,
Mg5AlZn4,,0.0,,experimental,ward,,,,,,
Mg4AlZn5,,0.0,,experimental,ward,,,,,,
Mg7Al2Zn,,0.0,,experimental,ward,,,,,,
Mg16Al3Zn,,0.0,,experimental,ward,,,,,,
Mg15Al3Zn2,,0.0,,experimental,ward,,,,,,
Mg14(AlZn)3,,0.0,,experimental,ward,,,,,,
Mg8AlZn,,0.0,,experimental,ward,,,,,,
Mg16AlZn3,,0.0,,experimental,ward,,,,,,
Mg17Zn3,,0.0,,experimental,ward,,,,,,
Mg4Zn,,0.0,,experimental,ward,,,,,,
Mg3AlZn,,0.0,,experimental,ward,,,,,,
Mg11Zn9,,0.0,,experimental,ward,,,,,,
Mg4(AlZn)3,,0.0,,experimental,ward,,,,,,
Mg5Al3Zn2,,0.0,,experimental,ward,,,,,,
Mg2Al2Zn,,0.0,,experimental,ward,,,,,,
Mg8AlZn,,0.0,,experimental,ward,,,,,,
Mg5Al4Zn,,0.0,,experimental,ward,,,,,,
Mg6Al3Zn,,0.0,,experimental,ward,,,,,,
Mg17Al2Zn,,0.0,,experimental,ward,,,,,,
Mg18AlZn,,0.0,,experimental,ward,,,,,,
Mg17AlZn2,,0.0,,experimental,ward,,,,,,
Mg19Zn,,0.0,,experimental,ward,,,,,,
Mg9Zn,,0.0,,experimental,ward,,,,,,
Mg4Al5Zn,,0.0,,experimental,ward,,,,,,
Al22Co3,,0.0,,experimental,ward,,,,,,
Al88Co11Ni,,0.0,,experimental,ward,,,,,,
Al44Co5Ni,,0.0,,experimental,ward,,,,,,
Al88(Co3Ni)3,,0.0,,experimental,ward,,,,,,
Al22Co2Ni,,0.0,,experimental,ward,,,,,,
Al88Co7Ni5,,0.0,,experimental,ward,,,,,,
Al44(CoNi)3,,0.0,,experimental,ward,,,,,,
Al88(CoNi3)3,,0.0,,experimental,ward,,,,,,
Al44CoNi5,,0.0,,experimental,ward,,,,,,
Al89CoNi10,,0.0,,experimental,ward,,,,,,
Al88CoNi11,,0.0,,experimental,ward,,,,,,
Al22Ni3,,0.0,,experimental,ward,,,,,,
Al87Co5Ni8,,0.0,,experimental,ward,,,,,,
Al87Co4Ni9,,0.0,,experimental,ward,,,,,,
Al87Co3Ni10,,0.0,,experimental,ward,,,,,,
Al43Co7,,0.0,,experimental,ward,,,,,,
Al86Co5Ni9,,0.0,,experimental,ward,,,,,,
Al86Co3Ni11,,0.0,,experimental,ward,,,,,,
Al43CoNi6,,0.0,,experimental,ward,,,,,,
Al86CoNi13,,0.0,,experimental,ward,,,,,,
Al43Ni7,,0.0,,experimental,ward,,,,,,
Al89Co2Ni9,,0.0,,experimental,ward,,,,,,
Al89Co4Ni7,,0.0,,experimental,ward,,,,,,
Al86Co5Ni9,,0.0,,experimental,ward,,,,,,
Al86Co3Ni11,,0.0,,experimental,ward,,,,,,
Al43CoNi6,,0.0,,experimental,ward,,,,,,
Al86CoNi13,,0.0,,experimental,ward,,,,,,
Al43Ni7,,0.0,,experimental,ward,,,,,,
Al17Co2Ni,,0.0,,experimental,ward,,,,,,
Al17CoNi2,,0.0,,experimental,ward,,,,,,
Al85CoNi14,,0.0,,experimental,ward,,,,,,
Al21(CoNi)2,,0.0,,experimental,ward,,,,,,
Al47Co3,,0.0,,experimental,ward,,,,,,
Al23Co2,,0.0,,experimental,ward,,,,,,
Al46Co3Ni,,0.0,,experimental,ward,,,,,,
Al89Co3Ni8,,0.0,,experimental,ward,,,,,,
Al23CoNi,,0.0,,experimental,ward,,,,,,
Al23Ni2,,0.0,,experimental,ward,,,,,,
Al91CoNi8,,0.0,,experimental,ward,,,,,,
Al9Co,,0.0,,experimental,ward,,,,,,
Al45Co4Ni,,0.0,,experimental,ward,,,,,,
Al45Co3Ni2,,0.0,,experimental,ward,,,,,,
Al18CoNi,,0.0,,experimental,ward,,,,,,
Al45Co2Ni3,,0.0,,experimental,ward,,,,,,
Al45CoNi4,,0.0,,experimental,ward,,,,,,
Al9Ni,,0.0,,experimental,ward,,,,,,
Al89Co6Ni5,,0.0,,experimental,ward,,,,,,
Al89Co5Ni6,,0.0,,experimental,ward,,,,,,
Al46CoNi3,,0.0,,experimental,ward,,,,,,
Al43Co7,,0.0,,experimental,ward,,,,,,
Al17Co2Ni,,0.0,,experimental,ward,,,,,,
Al85CoNi14,,0.0,,experimental,ward,,,,,,
Al17CoNi2,,0.0,,experimental,ward,,,,,,
Al21(CoNi)2,,0.0,,experimental,ward,,,,,,
Al87Co3Ni10,,0.0,,experimental,ward,,,,,,
Al91Co2Ni7,,0.0,,experimental,ward,,,,,,
Al87Co5Ni8,,0.0,,experimental,ward,,,,,,
Al49Co,,0.0,,experimental,ward,,,,,,
Al49Ni,,0.0,,experimental,ward,,,,,,
Al24Co,,0.0,,experimental,ward,,,,,,
Al48CoNi,,0.0,,experimental,ward,,,,,,
Al24Ni,,0.0,,experimental,ward,,,,,,
Al47Co2Ni,,0.0,,experimental,ward,,,,,,
Al47CoNi2,,0.0,,experimental,ward,,,,,,
Al47Ni3,,0.0,,experimental,ward,,,,,,
Al49Co,,0.0,,experimental,ward,,,,,,
Al49Ni,,0.0,,experimental,ward,,,,,,
Al24Co,,0.0,,experimental,ward,,,,,,
Al48CoNi,,0.0,,experimental,ward,,,,,,
Al24Ni,,0.0,,experimental,ward,,,,,,
Al47Co2Ni,,0.0,,experimental,ward,,,,,,
Al87Co4Ni9,,0.0,,experimental,ward,,,,,,
Al47CoNi2,,0.0,,experimental,ward,,,,,,
Al47Ni3,,0.0,,experimental,ward,,,,,,
Al47Co3,,0.0,,experimental,ward,,,,,,
Al23Co2,,0.0,,experimental,ward,,,,,,
Al46Co3Ni,,0.0,,experimental,ward,,,,,,
Al23CoNi,,0.0,,experimental,ward,,,,,,
Al46CoNi3,,0.0,,experimental,ward,,,,,,
Al91Co2Ni7,,0.0,,experimental,ward,,,,,,
Al89Co5Ni6,,0.0,,experimental,ward,,,,,,
Al89Co4Ni7,,0.0,,experimental,ward,,,,,,
Al89Co3Ni8,,0.0,,experimental,ward,,,,,,
Al89Co6Ni5,,0.0,,experimental,ward,,,,,,
Al44Co5Ni,,0.0,,experimental,ward,,,,,,
Al88Co11Ni,,0.0,,experimental,ward,,,,,,
Al23Ni2,,0.0,,experimental,ward,,,,,,
Al22Co3,,0.0,,experimental,ward,,,,,,
Al89CoNi10,,0.0,,experimental,ward,,,,,,
Al89Co2Ni9,,0.0,,experimental,ward,,,,,,
Al9Ni,,0.0,,experimental,ward,,,,,,
Al88(Co3Ni)3,,0.0,,experimental,ward,,,,,,
Al88Co7Ni5,,0.0,,experimental,ward,,,,,,
Al44CoNi5,,0.0,,experimental,ward,,,,,,
Al22Co2Ni,,0.0,,experimental,ward,,,,,,
Al88CoNi11,,0.0,,experimental,ward,,,,,,
Al22Ni3,,0.0,,experimental,ward,,,,,,
Al9Co,,0.0,,experimental,ward,,,,,,
Al44(CoNi)3,,0.0,,experimental,ward,,,,,,
Al45Co4Ni,,0.0,,experimental,ward,,,,,,
Al45Co3Ni2,,0.0,,experimental,ward,,,,,,
Al18CoNi,,0.0,,experimental,ward,,,,,,
Al45Co2Ni3,,0.0,,experimental,ward,,,,,,
Al45CoNi4,,0.0,,experimental,ward,,,,,,
Al91CoNi8,,0.0,,experimental,ward,,,,,,
Al88(CoNi3)3,,0.0,,experimental,ward,,,,,,
Mg15Al2Zn3,,0.2,,experimental,ward,,,,,,
Mg7AlZn2,,0.2,,experimental,ward,,,,,,
Mg13Al2Zn5,,0.2,,experimental,ward,,,,,,
Mg15AlZn4,,0.2,,experimental,ward,,,,,,
Mg14AlZn5,,0.2,,experimental,ward,,,,,,
Mg13AlZn6,,0.2,,experimental,ward,,,,,,
Mg12AlZn7,,0.2,,experimental,ward,,,,,,
Mg10AlZn9,,0.2,,experimental,ward,,,,,,
Mg3Zn,,0.2,,experimental,ward,,,,,,
Mg7Zn3,,0.2,,experimental,ward,,,,,,
Mg13Zn7,,0.2,,experimental,ward,,,,,,
Mg3Zn2,,0.2,,experimental,ward,,,,,,
Al63Fe12Si25,,0.2,,experimental,ward,,,,,,
Al52Fe23Si25,,0.2,,experimental,ward,,,,,,
AlFe17Si2,,0.2,,experimental,ward,,,,,,
Al88Co5Ni7,,0.2,,experimental,ward,,,,,,
Al22CoNi2,,0.2,,experimental,ward,,,,,,
Al87Co2Ni11,,0.2,,experimental,ward,,,,,,
Al87CoNi12,,0.2,,experimental,ward,,,,,,
Al88Co5Ni7,,0.2,,experimental,ward,,,,,,
Al22CoNi2,,0.2,,experimental,ward,,,,,,
Al87CoNi12,,0.2,,experimental,ward,,,,,,
Zr67Cu33,,0.2,,experimental,ward,,,,,,
Zr65Al7.5Cu27.5,,0.2,,experimental,ward,,,,,,
Zr13Al2Cu5,,0.2,,experimental,ward,,,,,,
Zr12Al3Cu5,,0.2,,experimental,ward,,,,,,
Zr11Al4Cu5,,0.2,,experimental,ward,,,,,,
Zr2Cu3,,0.2,,experimental,ward,,,,,,
Zr11Cu14,,0.2,,experimental,ward,,,,,,
Zr3Cu2,,0.2,,experimental,ward,,,,,,
Zr13AlCu6,,0.2,,experimental,ward,,,,,,
Zr65Al7.5Cu27.5,,0.2,,experimental,ward,,,,,,
Zr13Al2Cu5,,0.2,,experimental,ward,,,,,,
Zr13Al3Cu4,,0.2,,experimental,ward,,,,,,
Zr13Al4Cu3,,0.2,,experimental,ward,,,,,,
Nb2Ni3,,1.0,,experimental,ward,,,,,,
Zr25Cu24Ag,,2.0,,experimental,ward,,,,,,
Zr27Cu23,,2.0,,experimental,ward,,,,,,
Zr27Cu23,,2.0,,experimental,ward,,,,,,
Zr9Cu16,,2.0,,experimental,ward,,,,,,
ZrCu,,2.0,,experimental,ward,,,,,,
Zr21Cu21Ag8,,2.0,,experimental,ward,,,,,,
ZrCu,,2.0,,experimental,ward,,,,,,
Zr12Cu12Ag,,3.0,,experimental,ward,,,,,,
Zr47Al7Cu46,,3.0,,experimental,ward,,,,,,
Zr47Al7Cu46,,3.0,,experimental,ward,,,,,,
Zr43Al7Cu50,,4.0,,experimental,ward,,,,,,
Zr23Cu23Ag4,,4.0,,experimental,ward,,,,,,
Zr11Cu11Ag3,,4.0,,experimental,ward,,,,,,
Zr36Cu57Ag7,,4.0,,experimental,ward,,,,,,
Zr10Cu9Ag,,4.0,,experimental,ward,,,,,,
Zr50Cu43Ag7,,4.0,,experimental,ward,,,,,,
Zr25Cu19Ag6,,4.0,,experimental,ward,,,,,,
Zr48Al7Cu45,,5.0,,experimental,ward,,,,,,
Zr5Cu4Ag,,5.0,,experimental,ward,,,,,,
Zr48Al7Cu45,,5.0,,experimental,ward,,,,,,
Zr18Cu27Ag5,,6.0,,experimental,ward,,,,,,
Zr9Cu9Ag2,,6.0,,experimental,ward,,,,,,
Zr43Al7Cu50,,10.0,,experimental,ward,,,,,,
Zr3Cu2,752.2004062288423,,,md,,710.2963347854786,,876.9129576847183,,0.8099963953786798,0.9442913469650331
Zr48Al7Cu45,822.759812392002,,,md,,807.7697407215722,,961.8584964648164,,0.8398010140685174,0.981780743973324
Zr47Al7Cu46,843.8686809013417,,,md,,833.0563883668367,,957.4834817581154,,0.8700477911506027,0.987187233299195
Zr9Cu9Ag2,738.9970806695984,,,md,,736.0053669646965,,858.320099575089,,0.8574952017656998,0.9959516569372762
ZrCu,763.6613586894258,,,md,,725.4319150875089,,886.5147619469813,,0.8182964866758687,0.9499392719470248
Nb2Ni3,1091.5343048960208,,,md,,1117.8885125932595,,1294.2013978772975,,0.8637670415337056,1.0241441863796936
Ni4P,591.2195121951219,,,md,,617.2202661126114,,721.7670624751868,,0.8551516108201882,1.0439781728802422
Zr5AlCu4,840.4993065187241,,,md,,836.1007979477948,,974.3239951278928,,0.8581342573196564,0.9947667909576897
Zr25Cu24Ag,752.2004062288423,,,md,,725.9079544254428,,885.0238980350505,,0.8202128281926845,0.9650459484125822
Zr6AlCu3,837.1567314132617,,,md,,807.6367154395438,,973.4228971962616,,0.8296874028397834,0.9647377666976611
Zr4Cu,797.8137716428627,,,md,,795.7868816061606,,932.8730699258293,,0.8530494739969627,0.9974594446614674

File: ml/ml_m_trg/data_original/md_mean.txt
composition,diff_tcut,dmax,source,tg_exp,tg_md,tl,visc_tcut,tg_md/tl,tg_exp/tl,tg_md/visc_tcut,tg_md/diff_tcut,tg_exp/visc_tcut,tg_exp/diff_tcut,$log(dmax^{2})$
Zr48Al7Cu45,822.7598123920021,5.0,inoue,708.0,807.7697407215721,1186.0,961.8584964648164,0.6810874710974469,0.596964586846543,0.8398010140685173,0.9817807439733238,0.7360750075007502,0.8605184518451844,1.3979400086720377
Zr48Al7Cu45,822.7598123920021,5.0,inoue,698.0,807.7697407215721,1208.0,961.8584964648164,0.6686835601999769,0.5778145695364238,0.8398010140685173,0.9817807439733238,0.7256784678467847,0.8483642364236422,1.3979400086720377
Zr47Al7Cu46,843.8686809013417,3.0,inoue,705.0,833.0563883668367,1163.0,957.4834817581154,0.7162995600746661,0.6061908856405847,0.8700477911506027,0.987187233299195,0.7363051305130514,0.8354380438043806,0.9542425094393249
Zr47Al7Cu46,843.8686809013417,3.0,inoue,705.0,833.0563883668367,1163.0,957.4834817581154,0.7162995600746661,0.6061908856405847,0.8700477911506027,0.987187233299195,0.7363051305130514,0.8354380438043806,0.9542425094393249
Zr9Cu9Ag2,738.9970806695984,6.0,inoue,683.0,736.0053669646965,1159.0,858.3200995750891,0.6350348291326112,0.5893011216566005,0.8574952017656997,0.9959516569372762,0.7957404240424042,0.9242255725572556,1.5563025007672873
ZrCu,763.6613586894258,2.0,inoue,686.0,725.431915087509,1237.0,886.5147619469813,0.5864445554466523,0.5545675020210186,0.8182964866758689,0.9499392719470249,0.7738167816781677,0.8983039303930396,0.6020599913279624
ZrCu,763.6613586894258,2.0,inoue,670.0,725.431915087509,1208.0,886.5147619469813,0.6005231085161498,0.554635761589404,0.8182964866758689,0.9499392719470249,0.7557685768576856,0.8773522352235227,0.6020599913279624
Nb2Ni3,1091.534304896021,1.0,inoue,891.0,1117.8885125932593,1478.0,1294.2013978772973,0.7563521736084299,0.6028416779431665,0.8637670415337056,1.0241441863796932,0.6884554455445545,0.8162821782178218,0.0
Zr25Cu24Ag,752.2004062288423,2.0,inoue,668.0,725.9079544254428,1192.0,885.0238980350503,0.6089831832428211,0.5604026845637584,0.8202128281926847,0.9650459484125822,0.7547818781878189,0.888061206120612,0.6020599913279624
ZrCu,763.6613586894258,2.5,johnson,673.0,725.431915087509,1208.0,886.5147619469813,0.6005231085161498,0.5571192052980133,0.8182964866758689,0.9499392719470249,0.759152615261526,0.8812806780678071,0.7958800173440752
Ni4P,591.2195121951219,0.12,johnson,581.0,618.0442721847185,1161.0,721.7670624751863,0.5323378744054422,0.5004306632213609,0.85629326179728,1.0453719125236576,0.804968846884689,0.9827145214521453,-1.8416375079047504
Zr5AlCu4,840.4993065187241,22.0,johnson,706.0,836.1007979477948,1123.0,974.3239951278928,0.7445243080568075,0.628673196794301,0.8581342573196564,0.9947667909576897,0.7246049604960496,0.8399768976897689,2.6848453616444123
