Repository: leschultz/ml_tstar_tg_tl

File: ml/ml_m_trg/data/johnson_model_md_pred.csv
composition,diff_tcut,dmax,source,tg_exp,tg_md,tl,visc_tcut,tg_md/tl,tg_exp/tl,tg_md/visc_tcut,tg_md/diff_tcut,tg_exp/visc_tcut,tg_exp/diff_tcut,$log(dmax^{2})$,m_md,m_exp,log(dmax^2)_tg_md_pred,log(dmax^2)_tg_exp_pred
ZrCu,763.6613586894258,2.5,johnson,673.0,725.4319150875089,1208.0,886.5147619469813,0.6005231085161498,0.5571192052980133,0.8182964866758687,0.9499392719470248,0.7591526152615258,0.8812806780678071,0.7958800173440752,83.41288804380602,75.1425686769989,0.9519806134614122,0.3082138351870043
Ni4P,591.2195121951219,0.12,johnson,581.0,617.2202661126114,1161.0,721.7670624751868,0.5316281361865731,0.5004306632213609,0.8551516108201882,1.0439781728802422,0.8049688468846885,0.9827145214521452,-1.8416375079047504,88.56648451437674,81.54923193129633,-0.9906422283189293,-1.3993296233198969
Zr5AlCu4,840.4993065187241,22.0,johnson,706.0,836.1007979477948,1123.0,974.3239951278928,0.7445243080568075,0.628673196794301,0.8581342573196564,0.9947667909576896,0.7246049604960496,0.8399768976897689,2.6848453616444123,88.9835596655125,70.31163469428715,4.189233159305967,2.2995426606597764
Zr48Al7Cu45,822.759812392002,5.0,inoue,708.0,807.7697407215722,1186.0,961.8584964648164,0.6810874710974469,0.596964586846543,0.8398010140685174,0.9817807439733242,0.7360750075007502,0.8605184518451845,1.3979400086720375,86.41995040067306,71.91553632623473,2.7686449093865413,1.4441422016687095
Zr48Al7Cu45,822.759812392002,5.0,inoue,698.0,807.7697407215722,1208.0,961.8584964648164,0.6686835601999771,0.5778145695364238,0.8398010140685174,0.9817807439733242,0.7256784678467847,0.8483642364236423,1.3979400086720375,86.41995040067306,70.46174743498005,2.465627331330218,1.049546445363088
Zr47Al7Cu46,843.8686809013417,3.0,inoue,705.0,833.0563883668367,1163.0,957.4834817581154,0.7162995600746661,0.6061908856405847,0.8700477911506027,0.9871872332991948,0.7363051305130514,0.8354380438043806,0.9542425094393248,90.64947579871463,71.94771532906074,3.4158171308732364,1.6679124914305152
Zr47Al7Cu46,843.8686809013417,3.0,inoue,705.0,833.0563883668367,1163.0,957.4834817581154,0.7162995600746661,0.6061908856405847,0.8700477911506027,0.9871872332991948,0.7363051305130514,0.8354380438043806,0.9542425094393248,90.64947579871463,71.94771532906074,3.4158171308732364,1.6679124914305152
Zr9Cu9Ag2,738.9970806695984,6.0,inoue,683.0,736.0053669646965,1159.0,858.320099575089,0.6350348291326112,0.5893011216566005,0.8574952017656998,0.9959516569372762,0.7957404240424043,0.9242255725572556,1.5563025007672873,88.89419802248905,80.25878539250044,1.5189940786981069,0.836700906576251
ZrCu,763.6613586894258,2.0,inoue,686.0,725.4319150875089,1237.0,886.5147619469813,0.5864445554466523,0.5545675020210186,0.8182964866758687,0.9499392719470248,0.7738167816781677,0.8983039303930396,0.6020599913279624,83.41288804380602,77.19311654634629,0.6080528725319994,0.1425967060462856
ZrCu,763.6613586894258,2.0,inoue,670.0,725.4319150875089,1208.0,886.5147619469813,0.6005231085161498,0.5546357615894039,0.8182964866758687,0.9499392719470248,0.7557685768576856,0.8773522352235227,0.6020599913279624,83.41288804380602,74.66936532253416,0.9519806134614122,0.27137939319494464
Nb2Ni3,1091.5343048960208,1.0,inoue,891.0,1117.8885125932595,1478.0,1294.2013978772975,0.75635217360843,0.6028416779431665,0.8637670415337056,1.0241441863796936,0.6884554455445544,0.8162821782178219,0.0,89.7712139610546,65.25670632293385,4.438506196867884,1.9231037549248953
Zr25Cu24Ag,752.2004062288423,2.0,inoue,668.0,725.9079544254428,1192.0,885.0238980350505,0.6089831832428211,0.5604026845637584,0.8202128281926845,0.9650459484125822,0.7547818781878187,0.888061206120612,0.6020599913279624,83.6808575896091,74.53139137995211,1.1451564733584085,0.4192100975406845

File: ml/ml_m_trg/data/johson_model_johnson_pred.csv
composition,tg,tl,m,dmax,tg/tl,log(dmax^2),log(dmax^2)_pred
Nb3Cr8.5Ni69B1.5P18,664,1134,77.0,3.0,0.5855379188712522,0.9542425094393249,0.8936777699380318
Nb3Cr8.5Ni69B3P16.5,668,1134,59.0,10.0,0.5890652557319224,2.0,1.889127056466224
Nb3Cr8.5Ni69B6P13.5,671,1243,54.0,4.0,0.5398230088495575,1.2041199826559248,0.9530632251422286
Ni4P,581,1161,94.0,0.12,0.5004306632213609,-1.8416375079047504,-2.020891791139258
Fe74.5B2.5Mo5.5P12.5C5,695,1219,63.0,3.0,0.5701394585726005,0.9542425094393249,1.2298912008519327
Cr2Fe68Ni5B2.5Mo5P12.5C5,688,1213,62.0,6.0,0.5671887881286067,1.5563025007672873,1.2092206122596156
Y2Cr15Fe48B6Mo14C15,822,1452,51.0,9.0,0.5661157024793388,1.9084850188786497,1.739596441059124
Y2Cr15Fe41Co7B6Mo14C15,820,1407,43.0,16.0,0.5828002842928216,2.4082399653118496,2.547005041692609
Si9.4Ge13.6Au77,293,625,84.7,0.06,0.4688,-2.4436974992327127,-2.314279154995173
Cu6Si16.5Pd77.5,622,1037,63.0,11.0,0.5998071359691417,2.08278537031645,1.9461970796674386
Si16.5Pd79.5Au4,620,1040,77.0,2.0,0.5961538461538461,0.6020599913279624,1.14999210893939
Ni4P5Pd16,582,983,66.9,4.0,0.5920651068158698,1.2041199826559248,1.5620428249521279
Ni2PPd2,567,963,48.0,25.0,0.5887850467289719,2.7958800173440754,2.438646352256475
Ni16P5Pd4,567,1048,65.3,2.5,0.541030534351145,0.7958800173440752,0.4107619527643305
Cu3Ni(PPd2)2,578,862,57.6,85.0,0.6705336426914154,3.8588378514285857,3.9269256893948192
Cu30Ni7.5P20Pd42.5,566,834,58.0,150.0,0.6786570743405276,4.352182518111363,4.102831881310367
ZrCu,673,1208,58.0,2.5,0.5571192052980133,0.7958800173440752,1.1683827523734376
Zr11Ti34Cu47Ni8,671,1160,67.0,4.0,0.5784482758620689,1.2041199826559248,1.2282165751307712
Zr52.5Ti5Al10Cu17.9Ni14.6,661,1091,51.4,18.0,0.6058661778185152,2.510545010206612,2.6791160773958023
Zr57Nb5Al10Cu15.4Ni12.6,674,1115,48.0,20.0,0.6044843049327354,2.6020599913279625,2.817694256616841
Zr58.5Nb2.8Al10.3Cu15.6Ni12.8,666,1101,47.5,32.0,0.6049046321525886,3.010299956639812,2.8531284417847296
Zr6AlCu3,706,1123,57.0,22.0,0.628673196794301,2.6848453616444123,2.946576518198274
Zr46.75Ti8.25Be275Cu8.25Ni10,595,1050,43.9,12.0,0.5666666666666667,2.1583624920952498,2.1119556177678778
Zr11Al4Co5,753,1293,64.5,10.0,0.5823665893271461,2.0,1.4492499395308176
Zr41.2Ti13.8Be22.5Cu12.5Ni10,608,991,43.0,50.0,0.6135216952573158,3.3979400086720375,3.288752600331625
Y2Mg13Cu5,413,735,44.5,7.0,0.5619047619047619,1.6901960800285136,1.9666398636357272
Gd11Mg59.4Cu23Ag6.6,425,700,44.0,34.0,0.6071428571428571,3.0629578340845103,3.0841685544759425
Gd11Mg61Cu28,418,734,38.1,12.0,0.5694822888283378,2.1583624920952498,2.473250676579287
La11Al5Ni4,447,876,37.3,3.0,0.5102739726027398,0.9542425094393249,1.0841632515304056
